Repository: jappoker/mineral-lib-jekyll

# Instruction to generate mineral data web page

## New Preview: [https://mineralscloud.github.io/resources/mineralsdatabase/](https://mineralscloud.github.io/resources/mineralsdatabase/)

## Old Preview in [https://www.jappoker.com/mineralsdatabase/Acimite.html](https://www.jappoker.com/mineralsdatabase/Acimite.html)

## Add/Edit the minerals
1. The mineral data is hosted in two folders:
	- `_posts/`: a markdown file for each mineral containing data and infomation
	
	- `mineralsdata/`: a folder for each mineral contaning images, input files, cif files
	
	each mineral, i.e. Aegirine, it has `_posts/0001-01-01-Acimite.md` and `mineralsdata/Acimite/`.
	
2. Markdown file for `0001-01-01-The_Mineral.md` mineral in `_posts/`, e.g.
	
	In `_posts/0001-01-01-Acimite.md`, the header of this markdown includes:
	
	* ```markdown
	  ---
	  layout: mineral
	  title: "Acmite"
	  date: 0001-01-01 00:00:00 -0400
	  
	  name: Acmite
	  formula: NaFeSi<sub>2</sub>O<sub>6</sub>, Z=4
	  space_group: "#15, C2/c"
	  lattice_parameters:
	      a: 9.6554
	      b: 8.7952
	      c: 5.2942
	      α: 90
	      β: 107.396
	      γ: 90
	      volume(Å<sup>3</sup>): 429.026
	  
	  ineqv_atom_position:
	      -   atom: Na
	          x: 0.00000
	          y: 0.29880
	          z: 0.25000
	          site: 4e
	  
	      -   atom: Fe
	          x: 0.00000
	          y: 0.89900
	          z: 0.25000
	          site: 4e
	          
	          ...
	          
	          ...
	          
	   coordi_primitive:
	      -   atom: Na
	          x: 0.2988
	          y: 0.2988
	          z: 0.25
	  
	      -   atom: Na
	          x: 0.2988
	          y: 0.2988
	          z: 0.25
	          
	       ...
	       
	       ...
	       
	   structure_img: /mineralsdata/Aegirine/Aegirine.png
	  
	  cif: |-
	      long_cif_information_without_quotes
	  
	  structure_source: 
	      name: Almandine
	      url: http://rruff.geo.arizona.edu/AMS/download.php?id=08950.amc&down=amc
	      database_code: _database_code_amcsd 0007689
	  
	  input: /mineralsdata/Aegirine/Aegirine_AMS_DATA.POSCAR.vasp
	  --- 
	  ```
	
	  Do not need to fill all of them! If leave them empty they will now show on the web page.
	
	* The header is included between the 
	
	* ```markdown
	  --- 
	  layout: mineral
	  title: "Acmite"
	  date: 0001-01-01 00:00:00 -0400
	  
	  ....: ....
	  --- 
	  ```
	
	  And everything belown the header will be parsed into normal markdown format.
	
3. Generate Markdown file using `/pyscript/generate_from_cif.py`
	Enter the `/pyscript` folder
	```
	cd pyscript/
	```

	modify the information in `generate_from_cif.py` which lines in the very bottom, for example:
	```Python
	mineral_name = "Almandine"
    cifdata = read_cif("../mineralsdata/Almandine/Almandine AMS_DATA.cif")
    get_output(cifdata)
	```

	then run it! A `tmp.md` will show up in this `pyscript/` folder.
	Add & edit the stuff in the markdown file and copy & paste into `_posts/0001-01-01-***.md`!

4. Note that the numeric subscripts and etc in `formula` should be written in html syntax, i.e. 
	```
	Fe<sub>2</sub>O<sub>3<sub>
	Fe<sup>3+</sup>
	```

File: mineralsdata/CIF/Al-Perovskite.cif
#======================================================================

# CRYSTAL DATA

#----------------------------------------------------------------------

data_VESTA_phase_1


_chemical_name_common                  ''
_cell_length_a                         8.94600
_cell_length_b                         9.19000
_cell_length_c                         13.66100
_cell_angle_alpha                      90
_cell_angle_beta                       90
_cell_angle_gamma                      90
_space_group_name_H-M_alt              'P b n m'
_space_group_IT_number                 62

loop_
_space_group_symop_operation_xyz
   'x, y, z'
   '-x, -y, -z'
   'x+1/2, -y+1/2, -z'
   '-x+1/2, y+1/2, z'
   '-x, -y, z+1/2'
   'x, y, -z+1/2'
   '-x+1/2, y+1/2, -z+1/2'
   'x+1/2, -y+1/2, z+1/2'

loop_
   _atom_site_label
   _atom_site_occupancy
   _atom_site_fract_x
   _atom_site_fract_y
   _atom_site_fract_z
   _atom_site_adp_type
   _atom_site_U_iso_or_equiv
   _atom_site_type_symbol
   Al1         1.0     0.510000      0.549000      0.250000     Uiso  0.007850 Al
   Al2        1.0     0.500000      0.000000      0.000000     Uiso  0.005700 Al
   O1         1.0     0.142000      0.412000      0.250000     Uiso  0.015200 O
   O2         1.0     0.173000      0.176000      0.575000     Uiso  0.016460 O

File: mineralsdata/CIF/Al-Post-Perovskite.cif
#======================================================================

# CRYSTAL DATA

#----------------------------------------------------------------------

data_VESTA_phase_1


_chemical_name_common                  ''
_cell_length_a                         2.26400
_cell_length_b                         7.33200
_cell_length_c                         5.65800
_cell_angle_alpha                      90
_cell_angle_beta                       90
_cell_angle_gamma                      90
_space_group_name_H-M_alt              'C m c m'
_space_group_IT_number                 63

loop_
_space_group_symop_operation_xyz
   'x, y, z'
   '-x, -y, -z'
   '-x, -y, z+1/2'
   'x, y, -z+1/2'
   '-x, y, -z+1/2'
   'x, -y, z+1/2'
   'x, -y, -z'
   '-x, y, z'
   'x+1/2, y+1/2, z'
   '-x+1/2, -y+1/2, -z'
   '-x+1/2, -y+1/2, z+1/2'
   'x+1/2, y+1/2, -z+1/2'
   '-x+1/2, y+1/2, -z+1/2'
   'x+1/2, -y+1/2, z+1/2'
   'x+1/2, -y+1/2, -z'
   '-x+1/2, y+1/2, z'

loop_
   _atom_site_label
   _atom_site_occupancy
   _atom_site_fract_x
   _atom_site_fract_y
   _atom_site_fract_z
   _atom_site_adp_type
   _atom_site_B_iso_or_equiv
   _atom_site_type_symbol
   Al0        1.0     0.000000      0.000000      0.000000     Biso  1.000000 Al
   Al1        1.0     0.000000      0.251600      0.750000     Biso  1.000000 Al
   O2         1.0     0.000000      0.352500      0.429800     Biso  1.000000 O
   O3         1.0     0.000000      0.913400      0.750000     Biso  1.000000 O

File: mineralsdata/CIF/Mg-Perovskite Bridgmanite.cif
#======================================================================

# CRYSTAL DATA

#----------------------------------------------------------------------

data_VESTA_phase_1


_chemical_name_common                  ''
_cell_length_a                         4.71100
_cell_length_b                         4.88000
_cell_length_c                         6.85100
_cell_angle_alpha                      90
_cell_angle_beta                       90
_cell_angle_gamma                      90
_space_group_name_H-M_alt              'P b n m'
_space_group_IT_number                 62

loop_
_space_group_symop_operation_xyz
   'x, y, z'
   '-x, -y, -z'
   'x+1/2, -y+1/2, -z'
   '-x+1/2, y+1/2, z'
   '-x, -y, z+1/2'
   'x, y, -z+1/2'
   '-x+1/2, y+1/2, -z+1/2'
   'x+1/2, -y+1/2, z+1/2'

loop_
   _atom_site_label
   _atom_site_occupancy
   _atom_site_fract_x
   _atom_site_fract_y
   _atom_site_fract_z
   _atom_site_adp_type
   _atom_site_B_iso_or_equiv
   _atom_site_type_symbol
   Mg         1.0     0.517400      0.561400      0.250000     Biso  0.457686 Mg
   Si         1.0     0.500000      0.000000      0.500000     Biso  0.250030 Si
   O1         1.0     0.112800      0.460800      0.250000     Biso  0.324249 O
   O2         1.0     0.192800      0.199500      0.552800     Biso  0.344778 O

loop_
   _atom_site_aniso_label
   _atom_site_aniso_U_11
   _atom_site_aniso_U_22
   _atom_site_aniso_U_33
   _atom_site_aniso_U_12
   _atom_site_aniso_U_13
   _atom_site_aniso_U_23
   Mg	 0.00555  0.00565  0.00619  0.00052  0.00000  0.00000
   Si	 0.00342  0.00367  0.00241 -0.00005  0.00003 -0.00016
   O1	 0.00434  0.00581  0.00217  0.00013  0.00000  0.00000
   O2	 0.00430  0.00449  0.00431  0.00083  0.00048  0.00083
