Repository: jappoker/mineral-lib-jekyll

# Instruction to generate mineral data web page

## New Preview: [https://mineralscloud.github.io/resources/mineralsdatabase/](https://mineralscloud.github.io/resources/mineralsdatabase/)

## Old Preview in [https://www.jappoker.com/mineralsdatabase/Acimite.html](https://www.jappoker.com/mineralsdatabase/Acimite.html)

## Add/Edit the minerals
1. The mineral data is hosted in two folders:
	- `_posts/`: a markdown file for each mineral containing data and infomation
	
	- `mineralsdata/`: a folder for each mineral contaning images, input files, cif files
	
	each mineral, i.e. Aegirine, it has `_posts/0001-01-01-Acimite.md` and `mineralsdata/Acimite/`.
	
2. Markdown file for `0001-01-01-The_Mineral.md` mineral in `_posts/`, e.g.
	
	In `_posts/0001-01-01-Acimite.md`, the header of this markdown includes:
	
	* ```markdown
	  ---
	  layout: mineral
	  title: "Acmite"
	  date: 0001-01-01 00:00:00 -0400
	  
	  name: Acmite
	  formula: NaFeSi<sub>2</sub>O<sub>6</sub>, Z=4
	  space_group: "#15, C2/c"
	  lattice_parameters:
	      a: 9.6554
	      b: 8.7952
	      c: 5.2942
	      α: 90
	      β: 107.396
	      γ: 90
	      volume(Å<sup>3</sup>): 429.026
	  
	  ineqv_atom_position:
	      -   atom: Na
	          x: 0.00000
	          y: 0.29880
	          z: 0.25000
	          site: 4e
	  
	      -   atom: Fe
	          x: 0.00000
	          y: 0.89900
	          z: 0.25000
	          site: 4e
	          
	          ...
	          
	          ...
	          
	   coordi_primitive:
	      -   atom: Na
	          x: 0.2988
	          y: 0.2988
	          z: 0.25
	  
	      -   atom: Na
	          x: 0.2988
	          y: 0.2988
	          z: 0.25
	          
	       ...
	       
	       ...
	       
	   structure_img: /mineralsdata/Aegirine/Aegirine.png
	  
	  cif: |-
	      long_cif_information_without_quotes
	  
	  structure_source: 
	      name: Almandine
	      url: http://rruff.geo.arizona.edu/AMS/download.php?id=08950.amc&down=amc
	      database_code: _database_code_amcsd 0007689
	  
	  input: /mineralsdata/Aegirine/Aegirine_AMS_DATA.POSCAR.vasp
	  --- 
	  ```
	
	  Do not need to fill all of them! If leave them empty they will now show on the web page.
	
	* The header is included between the 
	
	* ```markdown
	  --- 
	  layout: mineral
	  title: "Acmite"
	  date: 0001-01-01 00:00:00 -0400
	  
	  ....: ....
	  --- 
	  ```
	
	  And everything belown the header will be parsed into normal markdown format.
	
3. Generate Markdown file using `/pyscript/generate_from_cif.py`
	Enter the `/pyscript` folder
	```
	cd pyscript/
	```

	modify the information in `generate_from_cif.py` which lines in the very bottom, for example:
	```Python
	mineral_name = "Almandine"
    cifdata = read_cif("../mineralsdata/Almandine/Almandine AMS_DATA.cif")
    get_output(cifdata)
	```

	then run it! A `tmp.md` will show up in this `pyscript/` folder.
	Add & edit the stuff in the markdown file and copy & paste into `_posts/0001-01-01-***.md`!

4. Note that the numeric subscripts and etc in `formula` should be written in html syntax, i.e. 
	```
	Fe<sub>2</sub>O<sub>3<sub>
	Fe<sup>3+</sup>
	```

File: mineralsdata/Perovskite/Perovskite AMS_DATA.cif
data_global
_chemical_name_mineral 'Perovskite'
loop_
_publ_author_name
'Yamanaka T'
'Hirai M'
'Komatsu Y'
_journal_name_full 'American Mineralogist'
_journal_volume 87 
_journal_year 2002
_journal_page_first 1183
_journal_page_last 1189
_publ_section_title
;
 Structure change of Ca1-xSrxTiO3 perovskite with composition and pressure
 Sample: CaTiO3, x = 0.0
;
_database_code_amcsd 0002890
_chemical_formula_sum 'Ca Ti O3'
_cell_length_a 5.4043
_cell_length_b 5.4224
_cell_length_c 7.6510
_cell_angle_alpha 90
_cell_angle_beta 90
_cell_angle_gamma 90
_cell_volume 224.207
_exptl_crystal_density_diffrn      4.028
_symmetry_space_group_name_H-M 'P b n m'
loop_
_space_group_symop_operation_xyz
  'x,y,z'
  'x,y,1/2-z'
  '-x,-y,1/2+z'
  '1/2+x,1/2-y,1/2+z'
  '1/2-x,1/2+y,1/2-z'
  '1/2-x,1/2+y,z'
  '1/2+x,1/2-y,-z'
  '-x,-y,-z'
loop_
_atom_site_label
_atom_site_fract_x
_atom_site_fract_y
_atom_site_fract_z
_atom_site_U_iso_or_equiv
Ca   0.99160   0.01230   0.25000   0.00785
Ti   0.50000   0.00000   0.00000   0.00570
O1   0.05860   0.46870   0.25000   0.01520
O2   0.71300   0.28800   0.03710   0.01646
